Repository: osjj/guoyao

# Glarivo

Glarivo is a focused independent-site MVP with four public sections:

- Home
- Products
- Blog
- About

The project also contains an initial `/admin` interface for future product and blog maintenance.

## Technology

- Next.js 16 App Router
- React 19
- TypeScript
- Tailwind CSS 4
- Prisma ORM 7
- PostgreSQL

## Database

Update `DATABASE_URL` in `.env.local`, then run:

```powershell
npm run db:generate
npm run db:migrate -- --name init
```

Do not commit `.env.local`, production secrets, local uploads, or database backups.

File: content/drafts/metalwork-welding-process-and-quality-control.editorjs.json (part 1 of 2)
{
  "version": "2.31.1",
  "time": 1791983052923,
  "blocks": [
    {
      "id": "YSP3RX52Xg",
      "type": "paragraph",
      "data": {
        "text": "A complete process chain across three applications — luxury retail, luxury residences and luxury hotels — from detailing and sampling through to acceptance and maintenance. Core principles: factory prefabrication first · minimal site welding · sample before production · Grade A welds on every visible surface."
      }
    },
    {
      "id": "e4utuMfDoP",
      "type": "paragraph",
      "data": {
        "text": "This guide sets out the welding workmanship standard behind high-end architectural metalwork: weld grade zoning, the ten-step process chain, base-metal and filler matching, welding parameters for stainless steel, aluminium and brass, joint preparation and groove design, distortion control, post-weld treatment and surface finishing, application-specific priorities, defect prevention and acceptance."
      }
    },
    {
      "id": "icmIp8AbPS",
      "type": "paragraph",
      "data": {
        "text": "Materials covered: stainless steel, brass, aluminium and carbon steel. Processes: TIG, laser welding and brazing, followed by seamless grinding, PVD colour coating and anti-fingerprint treatment."
      }
    },
    {
      "id": "AeTDSKVedz",
      "type": "paragraph",
      "data": {
        "text": "<b>Core principles:</b> factory prefabrication first · minimal site welding · sample before production · Grade A welds on every visible surface."
      }
    },
    {
      "id": "PI53pdhiNo",
      "type": "image",
      "data": {
        "file": {
          "url": "https://media.guoyaometal.com/blog/metalwork-welding-process-and-quality-control/01-workshop-floor.webp"
        },
        "caption": "Stainless steel sheet-metal workshop with welding in progress",
        "withBorder": false,
        "withBackground": false,
        "stretched": false
      }
    },
    {
      "id": "Vd6gZHDMxU",
      "type": "paragraph",
      "data": {
        "text": "Key control targets for the whole process:"
      }
    },
    {
      "id": "0EN2hVuTjk",
      "type": "list",
      "data": {
        "style": "unordered",
        "items": [
          "<b>70%</b> — Target factory prefabrication ratio",
          "<b>≤1mm</b> — Flatness deviation under a 2 m straightedge",
          "<b>≤0.5mm</b> — Permitted joint deviation, Grade A",
          "<b>3–5×</b> — Grinding hours / welding hours"
        ]
      }
    },
    {
      "id": "b8w7YNaQ4G",
      "type": "header",
      "data": {
        "text": "1. Set the Standard First: Weld Grades for High-End Projects",
        "level": 2
      }
    },
    {
      "id": "OouRhS5B5R",
      "type": "paragraph",
      "data": {
        "text": "<i>Different locations need different weld grades — fix the standard first and acceptance has a basis</i>"
      }
    },
    {
      "id": "EfaoV1xffu",
      "type": "paragraph",
      "data": {
        "text": "In a high-end project the great majority of quality cost is spent on the visible surfaces. Before work begins, the weld grade must be confirmed with the designer, the supervisor and the client and fixed as a <b>weld grade zoning map</b>, making clear which surfaces must be seamless and traceless and which only have to meet strength requirements."
      }
    },
    {
      "id": "LDGacbgxxJ",
      "type": "list",
      "data": {
        "style": "unordered",
        "items": [
          "<b>Grade A</b> — Typical locations: Luxury retail shopfronts / display cases / cash counters · Hotel lobbies, lift lobbies, primary faces of art installations · Stair handrails and screens in luxury residences · Weld appearance requirement: Weld perfectly flush with the base metal — no reinforcement, no depression, no waviness; no weld outline visible under raking light · Surface Finishing: Progressive polishing + brushed / mirror finish + PVD colour coating + anti-fingerprint · Acceptance method: Naked-eye check at 1 m plus raking light, 10× magnifier where necessary",
          "<b>Grade B</b> — Typical locations: Visible on close inspection but not a primary face · Side panels, linings, secondary passages, service bands · Weld appearance requirement: Even, continuous bead, ground smooth; no obvious undercut, porosity or weld overlap · Surface Finishing: Grinding + brushing; a very faint transition trace is allowed · Acceptance method: Visual + hand check; weld reinforcement ≤0.5 mm",
          "<b>Grade C</b> — Typical locations: Concealed structures, backing frames, embedded parts, backing stiffeners · Weld appearance requirement: Full weld, free of cracks and lack of fusion, meeting strength requirements · Surface Finishing: Slag removal + rust protection (carbon steel) / pickling and passivation (stainless steel) · Acceptance method: Structural safety inspection, with load testing where necessary"
        ]
      }
    },
    {
      "id": "rK0KI09BhW",
      "type": "paragraph",
      "data": {
        "text": "<b>Rule of thumb:</b> on a high-end project, the time spent grinding and polishing a Grade A weld is typically <b>3–5× the welding time</b>. The number of Grade A welds should therefore be minimised at the detailing stage — anything that can be solved by folding, jointing or a concealed closure should never be left to welding."
      }
    },
    {
      "id": "1EV1gJeiSZ",
      "type": "image",
      "data": {
        "file": {
          "url": "https://media.guoyaometal.com/blog/metalwork-welding-process-and-quality-control/02-tig-welding-closeup.webp"
        },
        "caption": "Close-up of precision TIG argon-arc welding: tungsten electrode, argon shielding and a narrow bead",
        "withBorder": false,
        "withBackground": false,
        "stretched": false
      }
    },
    {
      "id": "3srUmXXeI3",
      "type": "paragraph",
      "data": {
        "text": "<b>Fig. 1 — Precision TIG argon-arc welding · the preferred process for Grade A visible surfaces</b>"
      }
    },
    {
      "id": "eqO09FDHPY",
      "type": "paragraph",
      "data": {
        "text": "Visible-surface welding on high-end projects is mainly manual TIG and laser welding: low heat input, little distortion and a narrow bead, which after progressive grinding and polishing can match the base metal for a seamless appearance."
      }
    },
    {
      "id": "Yw0MxY7sYh",
      "type": "list",
      "data": {
        "style": "unordered",
        "items": [
          "<b>Heat source</b> — A stable tungsten argon arc with a controllable molten pool, suited to 0.5–3 mm sheet and visible-surface welds",
          "<b>Shielding</b> — Argon through the cup plus argon backing; a weld free of heat tint is a precondition for Grade A acceptance",
          "<b>Filler</b> — ER308L / ER316L, φ0.8–1.0 mm, from the same batch as the base metal to control colour difference",
          "<b>Objective</b> — A narrow, uniform bead → little grinding → no waviness and no trace after polishing"
        ]
      }
    },
    {
      "id": "uBpg9E15dZ",
      "type": "paragraph",
      "data": {
        "text": "<b>Applicable standard</b> — Grade A weld · naked-eye check at 1 m + raking light · 10× magnifier where necessary"
      }
    },
    {
      "id": "4dXwHIZIxz",
      "type": "header",
      "data": {
        "text": "2. The Full Process in 10 Steps",
        "level": 2
      }
    },
    {
      "id": "13G1lcSCgl",
      "type": "paragraph",
      "data": {
        "text": "<i>From detailing to maintenance — the input, output and key control point of every step</i>"
      }
    },
    {
      "id": "PNSrruEor7",
      "type": "list",
      "data": {
        "style": "unordered",
        "items": [
          "<b>STEP 01 · Detailing and site measurement</b> — Confirm material, finish, joints and closures; re-measure the building tolerance and issue fabrication drawings",
          "<b>STEP 02 · Sample approval</b> — 1:1 mock-up to confirm radius, weld, gloss, colour difference and hand feel",
          "<b>STEP 03 · Materials and consumables</b> — Base metal from one batch, matched filler, argon purity ≥99.99%",
          "<b>STEP 04 · Cutting and fit-up</b> — Laser / waterjet cutting, deburring and degreasing, jig location and tack welding",
          "<b>STEP 05 · Welding</b> — Mainly laser or TIG: low current, fast travel, back-step sequence",
          "<b>STEP 06 · Post-weld dressing</b> — Deslag, grind and level the bead; remove pinholes and depressions",
          "<b>STEP 07 · Surface Finishing</b> — Brushed / mirror polishing → PVD colour coating → anti-fingerprint",
          "<b>STEP 08 · Site installation and closure</b> — Dry-hang / undercut anchors / cleats, expansion joints left evenly",
          "<b>STEP 09 · Acceptance</b> — Weld inspection, flatness, colour consistency and lighting check",
          "<b>STEP 10 · Protection and maintenance</b> — Protective film and corner guards; hand over the cleaning and care manual"
        ]
      }
    },
    {
      "id": "JhfewHja9B",
      "type": "header",
      "data": {
        "text": "Key Steps in Detail",
        "level": 3
      }
    },
    {
      "id": "nUQTe2IO7F",
      "type": "header",
      "data": {
        "text": "① Detailing and on-site measurement",
        "level": 4
      }
    },
    {
      "id": "JrRAD5zM7o",
      "type": "paragraph",
      "data": {
        "text": "Confirm the material grade (304 / 316L / H62 brass / 6061 aluminium) and the surface finish (mirror, brushed, sandblasted, etched, titanium gold, black titanium, bronze, anti-fingerprint); re-measure the building tolerance and fix the finished level, closure method, expansion-joint positions and access-panel positions; issue detail drawings showing joint preparation, weld positions, stiffeners, undercut anchors, cleats and embedded-part specifications."
      }
    },
    {
      "id": "mPfpK5hq7L",
      "type": "header",
      "data": {
        "text": "② Sample approval",
        "level": 4
      }
    },
    {
      "id": "ezEFi2sdt0",
      "type": "paragraph",
      "data": {
        "text": "Produce a 1:1 physical mock-up covering the three typical details: corner, joint and edge trim. For luxury retail, look above all at waviness under light, visible fingerprints and evenness of gaps; for hotels, look above all at the flatness of large panels, fire rating, fixing strength and colour consistency. <b>No production cutting may start until the sample has been signed off.</b>"
      }
    },
    {
      "id": "fbFBuemvUx",
      "type": "header",
      "data": {
        "text": "③ Material and consumable preparation",
        "level": 4
      }
    },
    {
      "id": "3tBrpc81he",
      "type": "paragraph",
      "data": {
        "text": "Buy base metal from a single batch wherever possible to avoid batch colour difference after coating; match the filler to the base metal (same-grade wire for stainless steel, copper wire or brazing alloy for brass, aluminium-silicon wire for aluminium); argon purity ≥99.99%, with tungsten electrodes, cups, copper backing, heat-sink plates and jigs prepared in advance; degrease, de-film and clean every material once it arrives."
      }
    },
    {
      "id": "4ZDeddm6ZU",
      "type": "header",
      "data": {
        "text": "④ Cutting, joint preparation and fit-up",
        "level": 4
      }
    },
    {
      "id": "eJvzmfcbLz",
      "type": "paragraph",
      "data": {
        "text": "Laser or waterjet cutting gives good edge squareness and a small heat-affected zone; deburr, break sharp edges and remove oil and oxide; for sheet, either bevel the edge or leave a 0.5–1 mm gap; for plate, prepare a V or X groove according to thickness; fit up with dedicated jigs, then re-check diagonals, flatness and squareness after tack welding."
      }
    },
    {
      "id": "GpsGGCLo5g",
      "type": "header",
      "data": {
        "text": "⑤ Welding execution",
        "level": 4
      }
    },
    {
      "id": "70JXW22p71",
      "type": "paragraph",
      "data": {
        "text": "For stainless sheet, laser welding first and manual TIG second; use low current, fast travel, a back-step sequence and balanced (symmetrical) welding; back-purge with argon to prevent oxidation and blackening; with brass, watch for zinc evaporation and ventilate against toxic fume; before welding aluminium, remove the oxide film with a stainless steel brush."
      }
    },
    {
      "id": "zqQ6ICumle",
      "type": "header",
      "data": {
        "text": "⑥–⑦ Post-weld treatment and surface finishing",
        "level": 4
      }
    },
    {
      "id": "gxnKaK3ql3",
      "type": "paragraph",
      "data": {
        "text": "Deslag → grind → level → progressive polish → brushed or mirror → colour coating → anti-fingerprint. <b>Titanium coating / electroplating must be carried out only after welding, grinding and polishing are fully complete</b>, otherwise the heat destroys the coating and causes irreversible colour difference."
      }
    },
    {
      "id": "SIHBt5tHPD",
      "type": "header",
      "data": {
        "text": "⑧–⑩ Installation, acceptance and maintenance",
        "level": 4
      }
    },
    {
      "id": "4dWSflrAKh",
      "type": "paragraph",
      "data": {
        "text": "Install dry-hang fixings, undercut anchors, cleats, embedments, structural adhesive and sealant to the detail drawings; leave adequate expansion joints so thermal movement cannot bow the panels; keep closures straight, gaps even and internal/external corners consistent; once accepted, apply protective film and corner guards and hand over the care manual."
      }
    },
    {
      "id": "mX6iNWWBVC",
      "type": "header",
      "data": {
        "text": "3. Base Metal / Filler Metal Matching",
        "level": 2
      }
    },
    {
      "id": "ovgOhpXG3e",
      "type": "paragraph",
      "data": {
        "text": "<i>Choosing the wrong filler is the single biggest cause of colour difference and rust staining after coating</i>"
      }
    },
    {
      "id": "Nz4GG2eh0F",
      "type": "list",
      "data": {
        "style": "unordered",
        "items": [
          "<b>Stainless steel</b> — Common grades: 304 / 316L / 201 · Recommended process: Laser welding &gt; manual TIG · Filler / brazing alloy: ER308L / ER316L, φ0.8–1.0 mm · Shielding gas: Ar 99.99%, 8–12 L/min · Colour-difference risk: Low (controllable with same-batch wire)",
          "<b>Brass</b> — Common grades: H62 / H65 · Recommended process: TIG (DCEN) or brazing · Filler / brazing alloy: HS221 copper wire / BAg-25 silver brazing alloy · Shielding gas: Ar, with backing protection · Colour-difference risk: High (zinc evaporation causes colour difference)",
          "<b>Aluminium and its alloys</b> — Common grades: 6061 / 6063 / 5052 · Recommended process: AC TIG / MIG · Filler / brazing alloy: ER4043 / ER5356, φ1.0–1.2 mm · Shielding gas: Ar 99.99%, 12–15 L/min · Colour-difference risk: Medium (obvious after anodising)",
          "<b>Carbon steel</b> — Common grades: Q235 / Q355 · Recommended process: MIG / MAG / MMA · Filler / brazing alloy: ER50-6 wire / J422 electrode · Shielding gas: CO₂ or 80% Ar + 20% CO₂ · Colour-difference risk: Not applicable (paint cover required)",
          "<b>Titanium and its alloys</b> — Common grades: TA2 / TC4 · Recommended process: TIG (full inert shielding required) · Filler / brazing alloy: Matching titanium wire · Shielding gas: Ar 99.999%, trailing shield · Colour-difference risk: Medium"
        ]
      }
    },
    {
      "id": "Q4rK7OLzjc",
      "type": "paragraph",
      "data": {
        "text": "<b>Common mistake:</b> welding 316L base metal with 304 wire looks fine at first, but in damp or coastal environments the weld is the first place to show pitting and rust staining; welding brass with stainless filler leaves a silvery-white weld that can never be hidden once the bronze coating is applied."
      }
    },
    {
      "id": "Hx4d8Bbc0x",
      "type": "header",
      "data": {
        "text": "Consumables and Tool List",
        "level": 3
      }
    },
    {
      "id": "ejkNXhbEwa",
      "type": "list",
      "data": {
        "style": "unordered",
        "items": [
          "Argon at ≥99.99% purity, with flowmeter and backing-gas line",
          "Tungsten electrodes (ceriated, φ1.6 / 2.4 mm), ceramic cups, gas lenses",
          "Copper and aluminium backing bars, copper heat-sink plates (the key to distortion control)",
          "Stainless steel wire brushes (separate ones for aluminium and for stainless — never interchange)",
          "Dedicated fit-up jigs, C-clamps, cleat location blocks",
          "Acetone / anhydrous ethanol (degreasing), lint-free cloth",
          "Anti-spatter compound, anti-oxidation paste (for the back face)",
          "Flap discs, sanding discs, polishing wheels, brushing wheels (colour-coded by grit)"
        ]
      }
    },
    {
      "id": "3VxuMHfyy6",
      "type": "header",
      "data": {
        "text": "4. Welding Parameter Reference",
        "level": 2
      }
    },
    {
      "id": "rdmH6DWzV8",
      "type": "paragraph",
      "data": {
        "text": "<i>These figures are a reference baseline; fine-tune them by trial welding for the actual machine, thickness and joint type</i>"
      }
    },
    {
      "id": "hJbb5kRhDT",
      "type": "header",
      "data": {
        "text": "Manual TIG on stainless sheet",
        "level": 3
      }
    },
    {
      "id": "p92p4ln78z",
      "type": "list",
      "data": {
        "style": "unordered",
        "items": [
          "<b>0.8</b> — Welding current (A): 30 – 50 · Electrode diameter (mm): 1.6 · Filler diameter (mm): 0.8 · Argon flow (L/min): 8 – 10 · Notes: Copper backing required for heat sinking",
          "<b>1.0</b> — Welding current (A): 40 – 60 · Electrode diameter (mm): 1.6 · Filler diameter (mm): 0.8 – 1.0 · Argon flow (L/min): 8 – 10 · Notes: Tack spacing 40–60 mm",
          "<b>1.5</b> — Welding current (A): 60 – 80 · Electrode diameter (mm): 1.6 · Filler diameter (mm): 1.0 · Argon flow (L/min): 10 – 12 · Notes: Back-step sequence, each run ≤80 mm",
          "<b>2.0</b> — Welding current (A): 70 – 100 · Electrode diameter (mm): 2.4 · Filler diameter (mm): 1.0 – 1.2 · Argon flow (L/min): 10 – 12 · Notes: V-groove preparation",
          "<b>3.0</b> — Welding current (A): 90 – 130 · Electrode diameter (mm): 2.4 · Filler diameter (mm): 1.2 · Argon flow (L/min): 12 – 14 · Notes: Multi-pass; interpass temperature ≤150 °C"
        ]
      }
    },
    {
      "id": "6iwTfp90ne",
      "type": "header",
      "data": {
        "text": "Laser welding of stainless steel (recommended for Grade A visible surfaces)",
        "level": 3
      }
    },
    {
      "id": "yyvGpQXoRv",
      "type": "list",
      "data": {
        "style": "unordered",
        "items": [
          "<b>0.5 – 1.0</b> — Laser power (W): 200 – 500 · Travel speed (m/min): 1.5 – 3.0 · Defocus (mm): 0 ~ +1 · Characteristics: Very small heat-affected zone, almost no distortion",
          "<b>1.0 – 2.0</b> — Laser power (W): 500 – 1000 · Travel speed (m/min): 1.0 – 2.5 · Defocus (mm): 0 ~ -1 · Characteristics: Narrow weld, little grinding",
          "<b>2.0 – 3.0</b> — Laser power (W): 1000 – 2000 · Travel speed (m/min): 0.8 – 2.0 · Defocus (mm): -1 ~ -2 · Characteristics: Filler wire required; control sagging"
        ]
      }
    },
    {
      "id": "Ftd98DLpzq",
      "type": "header",
      "data": {
        "text": "AC TIG on aluminium alloy",
        "level": 3
      }
    },
    {
      "id": "sQWonG6Z2u",
      "type": "list",
      "data": {
        "style": "unordered",
        "items": [
          "<b>1.0</b> — Welding current (A): 60 – 90 · Filler diameter (mm): 1.0 · Argon flow (L/min): 12 · Key points: Remove the oxide film within 2 h before welding",
          "<b>2.0</b> — Welding current (A): 90 – 130 · Filler diameter (mm): 1.2 · Argon flow (L/min): 13 · Key points: AC frequency 60–100 Hz",
          "<b>3.0</b> — Welding current (A): 130 – 180 · Filler diameter (mm): 1.2 – 1.6 · Argon flow (L/min): 14 · Key points: Preheat 80–120 °C",
          "<b>5.0+</b> — Welding current (A): 180 – 260 · Filler diameter (mm): 1.6 · Argon flow (L/min): 15 · Key points: Multi-pass; clean slag between passes"
        ]
      }
    },
    {
      "id": "9DDSugfN43",
      "type": "header",
      "data": {
        "text": "TIG on brass",
        "level": 3
      }
    },
    {
      "id": "9mfIsbtVOy",
      "type": "list",
      "data": {
        "style": "unordered",
        "items": [
          "<b>1.0 – 2.0</b> — Welding current (A): 60 – 100 · Polarity: DCEN (electrode negative) · Preheat temperature (°C): 150 – 250 · Key points: Strong ventilation to prevent zinc poisoning",
          "<b>2.0 – 4.0</b> — Welding current (A): 100 – 150 · Polarity: DCEN · Preheat temperature (°C): 250 – 350 · Key points: Slow cooling after welding to prevent cracking",
          "<b>4.0+</b> — Welding current (A): 150 – 200 · Polarity: DCEN · Preheat temperature (°C): 300 – 400 · Key points: Brazing is recommended instead"
        ]
      }
    },
    {
      "id": "MwogHiRCMm",
      "type": "paragraph",
      "data": {
        "text": "<b>Parameter-setting principle:</b> trial weld first → check penetration and bead shape → then fix the parameters. With sheet, always err on the low side: too much current burns through, collapses the joint and causes wavy distortion, and none of these defects can be repaired by polishing — the part has to be scrapped."
      }
    },
    {
      "id": "vs6H1VNoeq",
      "type": "header",
      "data": {
        "text": "5. Joint Preparation and Joint Design",
        "level": 2
      }
    },
    {
      "id": "pbNaIyTD31",
      "type": "paragraph",
      "data": {
        "text": "<i>The groove determines penetration; penetration determines strength — and how much grinding is needed</i>"
      }
    },
    {
      "id": "8gyZE80WHb",
      "type": "image",
      "data": {
        "file": {
          "url": "https://media.guoyaometal.com/blog/metalwork-welding-process-and-quality-control/03-i-groove-fitup.webp"
        },
        "caption": "Sheet butt fit-up: a 0.5–1 mm square-edge gap on a copper backing bar",
        "withBorder": false,
        "withBackground": false,
        "stretched": false
      }
    },
    {
      "id": "vYegoL5jHe",
      "type": "paragraph",
      "data": {
        "text": "<b>Fig. 2 — Square-butt (I-groove) joint · first choice for sheet</b>"
      }
    },
    {
      "id": "isNB1Vh8K4",
      "type": "image",
      "data": {
        "file": {
          "url": "https://media.guoyaometal.com/blog/metalwork-welding-process-and-quality-control/13-schematic-i-groove.webp"
        },
        "caption": "Section view: square-butt (I-groove) joint with a 0.5-1 mm root gap over a copper backing bar",
        "withBorder": false,
        "withBackground": false,
        "stretched": false
      }
    },
    {
      "id": "cHVcOajeFH",
      "type": "list",
      "data": {
        "style": "unordered",
        "items": [
          "<b>Thickness range</b> — 0.5–2 mm; laser welding with a square-butt joint is recommended for visible surfaces",
          "<b>Root gap</b> — 0.5–1.0 mm — the smaller the gap, the less filler and the lower the heat input",
          "<b>Fit-up points</b> — Square-cut edges, deburred and lightly blunted; levelled on a copper backing with magnetic clamps",
          "<b>Why it comes first</b> — A smaller groove → less distortion → less grinding: the physical basis of a seamless result"
        ]
      }
    },
    {
      "id": "KUOev9Se3B",
      "type": "paragraph",
      "data": {
        "text": "<b>Parameters</b> — Gap 0.5–1.0 mm · root face — · for laser / micro-beam TIG"
      }
    },
    {
      "id": "EzagbaeUBe",
      "type": "image",
      "data": {
        "file": {
          "url": "https://media.guoyaometal.com/blog/metalwork-welding-process-and-quality-control/04-v-groove-bevel.webp"
        },
        "caption": "6 mm stainless plate with a 60° V bevel and root gap",
        "withBorder": false,
        "withBackground": false,
        "stretched": false
      }
    },
    {
      "id": "muLdWi95BD",
      "type": "paragraph",
      "data": {
        "text": "<b>Fig. 3 — V-groove · the workhorse for single-side welding</b>"
      }
    },
    {
      "id": "egosiuLOAD",
      "type": "image",
      "data": {
        "file": {
          "url": "https://media.guoyaometal.com/blog/metalwork-welding-process-and-quality-control/14-schematic-v-groove.webp"
        },
        "caption": "Section view: 60 degree single-V groove with a 2-3 mm root gap and 1-2 mm root face",
        "withBorder": false,
        "withBackground": false,
        "stretched": false
      }
    },
    {
      "id": "4XcxZIK4ua",
      "type": "list",
      "data": {
        "style": "unordered",
        "items": [
          "<b>Thickness range</b> — 3–12 mm (4–8 mm most typical)",
          "<b>Bevel angle</b> — 55°–65°; machine the bevel faces so the angle stays consistent",
          "<b>Root gap</b> — 2.0–3.0 mm, root face 1–2 mm",
          "<b>Welding points</b> — Single-side TIG / MIG; control penetration and back-bead formation on the root pass"
        ]
      }
    },
    {
      "id": "IUwWjVC0PD",
      "type": "paragraph",
      "data": {
        "text": "<b>Parameters</b> — Thickness 3–12 mm · 55°–65° · gap 2–3 mm · root face 1–2 mm"
      }
    },
    {
      "id": "cZ920EF7nB",
      "type": "image",
      "data": {
        "file": {
          "url": "https://media.guoyaometal.com/blog/metalwork-welding-process-and-quality-control/05-x-groove-double-v.webp"
        },
        "caption": "End view of a 14 mm plate with a double-V (X) bevel",
        "withBorder": false,
        "withBackground": false,
        "stretched": false
      }
    },
    {
      "id": "L9yjLeCzcq",
      "type": "paragraph",
      "data": {
        "text": "<b>Fig. 4 — X-groove · double-side welding for plate</b>"
      }
    },
    {
      "id": "ewoXxd9sio",
      "type": "image",
      "data": {
        "file": {
          "url": "https://media.guoyaometal.com/blog/metalwork-welding-process-and-quality-control/15-schematic-x-groove.webp"
        },
        "caption": "Section view: double-V (X) groove for plate over 12 mm",
        "withBorder": false,
        "withBackground": false,
        "stretched": false
      }
    },
    {
      "id": "rtm01C2tq3",
      "type": "list",
      "data": {
        "style": "unordered",
        "items": [
          "<b>Thickness range</b> — &gt;12 mm structural parts, welded symmetrically from both sides",
          "<b>Bevel angle</b> — 50°–60°, with the two bevels symmetrical",
          "<b>Root gap</b> — 2.0–3.0 mm, root face 2 mm",
          "<b>Welding points</b> — Multi-pass, alternating between the two sides to cancel angular distortion and residual stress"
        ]
      }
    },
    {
      "id": "5MMgFKmI47",
      "type": "paragraph",
      "data": {
        "text": "<b>Parameters</b> — Thickness &gt;12 mm · 50°–60° · double-side multi-pass · interpass ≤150 °C"
      }
    },
    {
      "id": "5HySh2gD4E",
      "type": "image",
      "data": {
        "file": {
          "url": "https://media.guoyaometal.com/blog/metalwork-welding-process-and-quality-control/06-t-joint-fillet.webp"
        },
        "caption": "Finished double-sided fillet welds on a T-joint in a stainless frame",
        "withBorder": false,
        "withBackground": false,
        "stretched": false
      }
    },
    {
      "id": "bhV7xw3M0V",
      "type": "paragraph",
      "data": {
        "text": "<b>Fig. 5 — T-joint · frames and skeletons</b>"
      }
    },
    {
      "id": "sBd4D5WbL1",
      "type": "image",
      "data": {
        "file": {
          "url": "https://media.guoyaometal.com/blog/metalwork-welding-process-and-quality-control/16-schematic-t-joint.webp"
        },
        "caption": "Section view: T-joint with double-sided fillet welds",
        "withBorder": false,
        "withBackground": false,
        "stretched": false
      }
    },
    {
      "id": "6jF4L92w2x",
      "type": "list",
      "data": {
        "style": "unordered",
        "items": [
          "<b>Typical locations</b> — Skeletons, door surrounds, frames, stiffener connections",
          "<b>Weld requirement</b> — Full fillet weld, free of cracks and lack of fusion, meeting strength requirements",
          "<b>Grade split</b> — Concealed faces: deslag and rust-protect (carbon steel) or pickle and passivate (stainless); visible faces: grind level",
          "<b>Hand-feel standard</b> — Handrail-type beads in residences must be continuous, with no lumps and a smooth transition"
        ]
      }
    },
    {
      "id": "KHYvAW2Hjs",
      "type": "paragraph",
      "data": {
        "text": "<b>Parameters</b> — Structural welds Grade C · visible faces ground to Grade A/B · leg size 1–1.2 × thickness"
      }
    },
    {
      "id": "plTTgtpezT",
      "type": "list",
      "data": {
        "style": "unordered",
        "items": [
          "<b>0.5 – 2mm</b> — Recommended groove: I-groove / flanged edge · Bevel angle: — · Root gap: 0.5 – 1.0mm · Root face: — · Process: Laser / micro-beam TIG",
          "<b>2 – 4mm</b> — Recommended groove: I-groove or shallow V · Bevel angle: 30° – 45° · Root gap: 1.0 – 2.0mm · Root face: 0 – 1mm · Process: TIG",
          "<b>4 – 8mm</b> — Recommended groove: V-groove · Bevel angle: 55° – 65° · Root gap: 2.0 – 3.0mm · Root face: 1 – 2mm · Process: TIG / MIG",
          "<b>8 – 12mm</b> — Recommended groove: V / X-groove · Bevel angle: 55° – 60° · Root gap: 2.0 – 3.0mm · Root face: 1.5 – 2mm · Process: Multi-pass MIG / TIG",
          "<b>&gt;12mm</b> — Recommended groove: X / U-groove · Bevel angle: 50° – 60° · Root gap: 2.0 – 3.0mm · Root face: 2mm · Process: Multi-pass"
        ]
      }
    },
    {
      "id": "5t3trrrscR",
      "type": "paragraph",
      "data": {
        "text": "<b>Note for high-end projects:</b> on visible surfaces, use <b>laser welding with square-butt joints</b>, because a smaller groove means less filler, lower heat input, less distortion and less grinding — the physical basis of a seamless result."
      }
    },
    {
      "id": "1NQRAAk2Bb",
      "type": "header",
      "data": {
        "text": "6. Distortion Control and Welding Sequence",
        "level": 2
      }
    },
    {
      "id": "9VTfI52Ndd",
      "type": "paragraph",
      "data": {
        "text": "<i>Once distortion occurs, it can never be corrected by grinding later</i>"
      }
    },
    {
      "id": "FTYAkTBZkX",
      "type": "image",
      "data": {
        "file": {
          "url": "https://media.guoyaometal.com/blog/metalwork-welding-process-and-quality-control/07-backstep-welding.webp"
        },
        "caption": "Back-step welding on a long seam: chalk lines divide the runs, welded backwards",
        "withBorder": false,
        "withBackground": false,
        "stretched": false
      }
    },
    {
      "id": "kAte1Nfh74",
      "type": "paragraph",
      "data": {
        "text": "<b>Fig. 6 — Back-step welding · spreading the heat input</b>"
      }
    },
    {
      "id": "RrqOZ5a77C",
      "type": "image",
      "data": {
        "file": {
          "url": "https://media.guoyaometal.com/blog/metalwork-welding-process-and-quality-control/17-schematic-backstep.webp"
        },
        "caption": "Diagram: back-step welding sequence along a long seam",
        "withBorder": false,
        "withBackground": false,
        "stretched": false
      }
    },
    {
      "id": "IwyjUV8Lfq",
      "type": "list",
      "data": {
        "style": "unordered",
        "items": [
          "<b>Run length</b> — Each run ≤80 mm, welded backwards run by run",
          "<b>Purpose</b> — Prevent heat from building up continuously along the seam and control longitudinal shrinkage",
          "<b>Supporting measures</b> — Low current, fast travel + copper backing for forced heat sinking",
          "<b>Suitable for</b> — Large-panel joints and long straight visible seams"
        ]
      }
    },
    {
      "id": "zq3r0sOLlf",
      "type": "paragraph",
      "data": {
        "text": "<b>Parameters</b> — Run length ≤80 mm · interpass ≤150 °C · control longitudinal shrinkage"
      }
    },
    {
      "id": "QMKWfaCciN",
      "type": "image",
      "data": {
        "file": {
          "url": "https://media.guoyaometal.com/blog/metalwork-welding-process-and-quality-control/08-balanced-welding.webp"
        },
        "caption": "Two welders working symmetrically on either side of a large panel",
        "withBorder": false,
        "withBackground": false,
        "stretched": false
      }
    },
    {
      "id": "90u1XBPSf1",
      "type": "paragraph",
      "data": {
        "text": "<b>Fig. 7 — Balanced welding · cancelling stress</b>"
      }
    },
    {
      "id": "JQyoQBv1wL",
      "type": "image",
      "data": {
        "file": {
          "url": "https://media.guoyaometal.com/blog/metalwork-welding-process-and-quality-control/18-schematic-balanced.webp"
        },
        "caption": "Diagram: balanced welding, both sides welded in alternating directions",
        "withBorder": false,
        "withBackground": false,
        "stretched": false
      }
    },
    {
      "id": "wa3YtALPFA",
      "type": "list",
      "data": {
        "style": "unordered",
        "items": [
          "<b>Method</b> — Both sides / two welders in symmetry, welding in alternating directions",
          "<b>Purpose</b> — Heat input balanced on both sides so residual stresses cancel each other",
          "<b>Suitable for</b> — Symmetrical sections and large double-bevel (X) panels",
          "<b>Caution</b> — Keep the parameters identical on both sides and control interpass temperature in step"
        ]
      }
    },
    {
      "id": "LUCMrwxN03",
      "type": "paragraph",
      "data": {
        "text": "<b>Parameters</b> — Two welders, symmetrical · alternating direction · identical parameters"
      }
    },
    {
      "id": "7exmzv7yQS",
      "type": "image",
      "data": {
        "file": {
          "url": "https://media.guoyaometal.com/blog/metalwork-welding-process-and-quality-control/09-skip-welding.webp"
        },
        "caption": "Skip welding on a long seam: welded and unwelded runs alternate",
        "withBorder": false,
        "withBackground": false,
        "stretched": false
      }
    },
    {
      "id": "5gVnQbgdRg",
      "type": "paragraph",
      "data": {
        "text": "<b>Fig. 8 — Skip welding · first choice for long seams</b>"
      }
    },
    {
      "id": "5qXWAFcfMm",
      "type": "image",
      "data": {
        "file": {
          "url": "https://media.guoyaometal.com/blog/metalwork-welding-process-and-quality-control/19-schematic-skip.webp"
        },
        "caption": "Diagram: skip welding, alternate segments welded first and the middle closed after cooling",
        "withBorder": false,
        "withBackground": false,
        "stretched": false
      }
    },
    {
      "id": "FStFwe1AmN",
      "type": "list",
      "data": {
        "style": "unordered",
        "items": [
          "<b>Method</b> — Weld alternate segments first, then fill in the middle segments after cooling",
          "<b>Purpose</b> — Spreads heat and prevents localised overheating",
          "<b>Suitable for</b> — Very long seams and sheet structures prone to distortion",
          "<b>Caution</b> — Grind the transitions at the tie-in points to avoid steps"
        ]
      }
    },
    {
      "id": "H6Wibt7EA1",
      "type": "paragraph",
      "data": {
        "text": "<b>Parameters</b> — Alternating segments · fill in after cooling · first choice for long seams"
      }
    },
    {
      "id": "ztsrMcuq7u",
      "type": "image",
      "data": {
        "file": {
          "url": "https://media.guoyaometal.com/blog/metalwork-welding-process-and-quality-control/10-copper-backing-jig.webp"
        },
        "caption": "Copper backing and jigs rigidly restraining a sheet weld",
        "withBorder": false,
        "withBackground": false,
        "stretched": false
      }
    },
    {
      "id": "o8V6ud0OEO",
      "type": "paragraph",
      "data": {
        "text": "<b>Fig. 9 — Copper backing + jigs · forced heat sinking and rigid restraint</b>"
      }
    },
    {
      "id": "vUxfb3vIxL",
      "type": "image",
      "data": {
        "file": {
          "url": "https://media.guoyaometal.com/blog/metalwork-welding-process-and-quality-control/20-schematic-copper-backing.webp"
        },
        "caption": "Diagram: copper backing bar and rigid jig restraint drawing heat out of the seam",
        "withBorder": false,
        "withBackground": false,
        "stretched": false
      }
    },
    {
      "id": "riVS9LCOsT",
      "type": "list",
      "data": {
        "style": "unordered",
        "items": [
          "<b>Heat-sink principle</b> — Copper or aluminium backing bars and heat-sink plates bear on the back of the weld to draw heat away fast",
          "<b>Rigid restraint</b> — Hold with fit-up jigs, C-clamps and location blocks; remove only after cooling",
          "<b>What it suppresses</b> — Wavy distortion and collapse — the two great hazards of sheet welding",
          "<b>Use them together</b> — Works best combined with back-step welding and low current, fast travel"
        ]
      }
    },
    {
      "id": "3aQ5ZFVorr",
      "type": "paragraph",
      "data": {
        "text": "<b>Parameters</b> — Copper heat sinking + rigid restraint · cool before releasing the jig"
      }
    },
    {
      "id": "GcAqgvYcUv",
      "type": "header",
      "data": {
        "text": "Six Ways to Control Distortion",
        "level": 3
      }
    },
    {
      "id": "zYV2shMkM3",
      "type": "header",
      "data": {
        "text": "① Control the heat input",
        "level": 4
      }
    },
    {
      "id": "SeyKC3LJ3i",
      "type": "paragraph",
      "data": {
        "text": "Low current, fast travel, narrow bead. Laser welding needs only 1/5 to 1/3 of the heat input of TIG and is the first choice for sheet."
      }
    },
    {
      "id": "Y2zjGveEzf",
      "type": "header",
      "data": {
        "text": "② Spread the heat source",
        "level": 4
      }
    },
    {
      "id": "o223u3Okbm",
      "type": "paragraph",
      "data": {
        "text": "Back-step, skip and balanced welding avoid localised heat build-up."
      }
    },
    {
      "id": "6kW8VruJ3C",
      "type": "header",
      "data": {
        "text": "③ Force the heat away",
        "level": 4
      }
    },
    {
      "id": "yXQuZMQJLW",
      "type": "paragraph",
      "data": {
        "text": "Copper and aluminium backing bars and heat-sink plates bear on the back of the seam and draw heat away quickly."
      }
    },
    {
      "id": "5mT3LXyyGE",
      "type": "header",
      "data": {
        "text": "④ Rigid restraint",
        "level": 4
      }
    },
    {
      "id": "Fqv7wdBm8t",
      "type": "paragraph",
      "data": {
        "text": "Fix with fit-up jigs, C-clamps and location blocks; remove only after cooling."
      }
    },
    {
      "id": "CgkdN7g5Fq",
      "type": "header",
      "data": {
        "text": "⑤ Pre-set counterset",
        "level": 4
      }
    },
    {
      "id": "a9JUa67URj",
      "type": "paragraph",
      "data": {
        "text": "Tilt the parts 1–3 mm the opposite way during fit-up to offset post-weld shrinkage."
      }
    },
    {
      "id": "hFNtQAqWWf",
      "type": "header",
      "data": {
        "text": "⑥ Control the interpass temperature",
        "level": 4
      }
    },
    {
      "id": "0dxai9vna3",
